Repository: nakaoynu/Bayesian

# Bayesian

GGG (`Gd3Ga5O12`) の THz 透過スペクトル解析用リポジトリです。  
現在の作業用コードは主に `Programs/` にまとまっており、Bayesian 推定、WLS フィッティング、引き継ぎ資料、既存の解析結果を同じ場所で管理しています。

このリポジトリで主に扱っている内容は次の 2 系統です。

- Bayesian 推定: PyMC + SMC を用いた H-form / B-form の比較
- WLS フィッティング: 参照値作成と初期値評価

## 現在の構成

```text
Bayesian/
├── README.md
├── bayesian_inputs/
│   ├── BayesianInput_Raw_Transmittance_Temperature.xlsx
│   └── BayesianInput_Raw_Transmittance_Field.xlsx
├── Programs/
    ├── ggg_bayesian_last.py
    ├── ggg_bayesian_last.md
    ├── bayesian_v10_polariton_priority.py
    ├── handover_document_v10.md
    ├── wls_v8_mixed_fitting.py
    ├── WLS_v8_changelog.md
    ├── BayesFacotr.md
    ├── test3_regression_tests.py
    ├── issues/
    ├── wls_v8_results_20260306_160250/
    └── bayesian_v10_results_*/

```

## 主なファイル

| パス | 役割 |
| --- | --- |
| `Programs/ggg_bayesian_last.py` | 現在の Bayesian 解析コード |
| `Programs/ggg_bayesian_last.md` | 上記コードの引き継ぎ資料 |
| `Programs/bayesian_v10_polariton_priority.py` | v10 系の Bayesian スクリプト |
| `Programs/wls_v8_mixed_fitting.py` | WLS フィッティングコード |
| `Programs/wls_v8_results_20260306_160250/` | Bayesian 側が参照する WLS 結果 |
| `bayesian_inputs/` | 実験入力データ |

`Programs/ggg_bayesian_last.py` と `Programs/ggg_bayesian_last.md` が、現在の引き継ぎ対象として最も見やすい組（code, document）です。

## 解析の概要

Bayesian 側では、GGG の THz 透過スペクトルに対して次を行います。

1. Excel から温度依存・磁場依存データを読み込む
2. スペクトルを前処理し、ピーク位置と FWHM を抽出する
3. 物理モデルから透過スペクトルを計算する
4. PyMC の SMC サンプラーでパラメータを推定する
5. H-form と B-form を Bayes factor などで比較する

設計上の特徴は、**ポラリトン領域のスペクトル形状を最優先で合わせる**ことです。  
共振器領域は補助拘束として使い、主にピーク位置と FWHM で効かせます。

## 実行環境

推奨は Python 3.10 以上です。  
主要な依存ライブラリは次の通りです。

- `numpy`
- `pandas`
- `scipy`
- `matplotlib`
- `pymc`
- `arviz`
- `pytensor`
- `openpyxl`

## セットアップ

### 1. 仮想環境

```bash
conda create -n research python=3.11 -y
conda activate research
```

### 2. 依存パッケージ

```bash
pip install numpy pandas scipy matplotlib pymc arviz pytensor openpyxl
```

## 使い方

作業ディレクトリはリポジトリ直下でも `Programs/` でも構いませんが、現状は `Programs/` に入って実行するのが分かりやすいです。

```bash
cd Programs
```

### Bayesian 推定

現行の入口は次です。

```bash
python ggg_bayesian_last.py
```

互換用の v10 スクリプトを使う場合は次です。

```bash
python bayesian_v10_polariton_priority.py
```

入力:

- `../bayesian_inputs/`
- `./wls_v8_results_20260306_160250/parameters_H.csv`
- `./wls_v8_results_20260306_160250/parameters_B.csv`

出力:

- `Programs/bayesian_v10_results_YYYYMMDD_HHMMSS/`

主な出力ファイル:

- `trace_H.nc`, `trace_B.nc`
- `summary_H.csv`, `summary_B.csv`
- `parameters_H.csv`, `parameters_B.csv`
- `model_evaluation.json`
- `posterior_predictive_spectra_HB.png`
- `posterior_distributions_H.png`, `posterior_distributions_B.png`

### WLS フィッティング

```bash
python wls_v8_mixed_fitting.py
```

出力:

- `Programs/wls_v8_results_YYYYMMDD_HHMMSS/`

主な出力ファイル:

- `parameters_H.csv`, `parameters_B.csv`
- `summary_H.csv`, `summary_B.csv`
- `correlation_H.csv`, `correlation_B.csv`
- `model_evaluation.json`

## CPU 負荷の調整

Bayesian 推定は SMC を使うため重いです。  
`ggg_bayesian_last.py` では次の環境変数で負荷を調整できます。

- `BAYES_BLAS_THREADS`
- `BAYES_MAX_CHAINS`
- `BAYES_MIN_CHAINS`

例:

```bash
BAYES_BLAS_THREADS=1 BAYES_MAX_CHAINS=4 python ggg_bayesian_last.py
```

コード内の設定で軽く試したい場合は、`DEBUG_MODE = True` も使えます。

## 最初に見るとよい資料

読む順番は次がおすすめです。

1. `Programs/ggg_bayesian_last.md`
2. `Programs/ggg_bayesian_last.py`
3. `Programs/wls_v8_results_20260306_160250/parameters_H.csv`
4. `Programs/BayesFacotr.md`

## トラブルシュート

| 症状 | 確認すること |
| --- | --- |
| 入力ファイルが見つからない | `bayesian_inputs/` がリポジトリ直下にあるか |
| WLS 参照 CSV が見つからない | `Programs/wls_v8_results_20260306_160250/` の場所と名前 |
| `ModuleNotFoundError` が出る | 仮想環境と依存パッケージ |
| 実行が重い | `BAYES_MAX_CHAINS` を下げる、`BAYES_BLAS_THREADS=1` を使う |

## 補足

過去の文書や一部テストファイルには `march/` や `test3.py` など旧名称が残っている可能性があります。  
現在の実作業では、まず `Programs/ggg_bayesian_last.py` を基準に読むのが安全です。

File: Programs/wls_v8_results_20260306_160250/summary_B.csv
label,B,T,RMSE_all,RMSE_pol,RMSE_cav,FWHM_obs_GHz,FWHM_pred_GHz,FWHM_err_GHz,peak_freq_obs_THz,peak_freq_pred_THz,peak_err_GHz
4K,9.0,4.0,0.12056194365113539,0.09406040645353829,0.13135709887528155,75.19603536391442,75.91368043409346,0.717645070179046,0.7821501105416222,0.7758125249173682,6.337585624254016
10K,9.0,10.0,0.11267166403566918,0.07642386616351254,0.12812948548528585,73.33896578967604,76.5135340325032,3.1745682428271635,0.7799074809127808,0.7748634826595572,5.043998253223658
20K,9.0,20.0,0.11570919723512743,0.0623972204486245,0.13792956966883646,70.14000486930112,76.70611854775834,6.566113678457219,0.773178540745553,0.7730584253063911,0.12011543916190526
30K,9.0,30.0,0.12870385152772923,0.08485443240806627,0.15109925971340887,77.76484831146303,76.52759201364691,1.2372562978161112,0.7706558828405026,0.7717217450381604,1.0658621976578075
4.2T,4.2,1.5,0.1400207590660034,0.02733657886478191,0.1718637646721647,74.0332348125053,78.42720758284105,4.39397277033575,0.7756563210627584,0.7771217941768069,1.4654731140485433
5.0T,5.0,1.5,0.12802557159570566,0.036745914520163334,0.15755739323089069,82.72359745935812,78.27161593059864,4.451981528759474,0.776812220734897,0.7775086690220195,0.6964482871225641
6.0T,6.0,1.5,0.11763271190430145,0.06369508927928719,0.14070646660642827,77.67694027473215,77.90139882123766,0.22445854650550434,0.7772595509837972,0.7778595500426333,0.5999990588361204
7.0T,7.0,1.5,0.1167372368847526,0.09730171582135888,0.1315300755215963,75.2172068080916,70.24221945238887,4.974987355702732,0.5243466525249443,0.5282497547127497,3.9031021878054295
8.0T,8.0,1.5,0.13937400303806577,0.12656136604485796,0.15146637233087648,73.97241707682709,78.14014065650196,4.167723579674876,0.7806526560100259,0.7882812151655285,7.6285591555026455
9.0T,9.0,1.5,0.12903407541454506,0.1312226867126913,0.13265996913104655,72.39269990523552,70.40662295257695,1.9860769526585664,0.5303984537143127,0.5332634275814603,2.864973867147569

File: Programs/wls_v8_results_20260306_160250/summary_H.csv
label,B,T,RMSE_all,RMSE_pol,RMSE_cav,FWHM_obs_GHz,FWHM_pred_GHz,FWHM_err_GHz,peak_freq_obs_THz,peak_freq_pred_THz,peak_err_GHz
4K,9.0,4.0,0.12071113945583141,0.0929919438197659,0.13206307874502748,75.19603536391442,75.98136703290672,0.7853316689922923,0.7821501105416222,0.7760715198421608,6.0785906994613725
10K,9.0,10.0,0.11304216511570414,0.07340841219366476,0.1296247942342277,73.33896578967604,76.56971641395359,3.230750624277551,0.7799074809127808,0.775011583705436,4.895897207344846
20K,9.0,20.0,0.11649351698204033,0.0533449475073755,0.14049588154635412,70.14000486930112,76.73955405930444,6.599549190003315,0.773178540745553,0.773129805372158,0.048735373395003556
30K,9.0,30.0,0.1336342378744558,0.08549532537243304,0.15763055749884186,77.76484831146303,76.54170972498288,1.223138586480141,0.7706558828405026,0.7718183522775162,1.1624694370135913
4.2T,4.2,1.5,0.13395255200751158,0.04382963641119812,0.16409674251865974,74.0332348125053,77.50827785348982,3.4750430409845183,0.7756563210627584,0.7759771729237905,0.32085186103214536
5.0T,5.0,1.5,0.1260955677882897,0.04947601374842419,0.1539109885765344,82.72359745935812,77.36658842095078,5.357009038407343,0.776812220734897,0.7762690953541778,0.5431253807192116
6.0T,6.0,1.5,0.12318620198136744,0.06642494388732322,0.1474419680973292,77.67694027473215,77.11781102730292,0.5591292474292353,0.7772595509837972,0.7766611279625468,0.5984230212503494
7.0T,7.0,1.5,0.11729920063265413,0.0868426575248455,0.13503869221887393,75.2172068080916,68.7984524544684,6.418754353623199,0.5243466525249443,0.526711544580535,2.3648920555907615
8.0T,8.0,1.5,0.13622270212615914,0.12281510769465381,0.14651152262407133,73.97241707682709,77.92754390030206,3.955126823474972,0.7806526560100259,0.7884456421486661,7.792986138640212
9.0T,9.0,1.5,0.13034083493140158,0.13195311594034684,0.13368354080822223,72.39269990523552,71.18923733771531,1.2034625675201998,0.5303984537143127,0.5348725973060457,4.474143591733037
